Repository: JCTec/spruegen

# spruegen

**Sprue trees for lost-wax ring casting, generated deterministically and backed by a cited alloy database.**

Give spruegen the STL of one ring. It gives back a printable, watertight sprue tree:

- **Feeders attach only to the inner face** of the shank. Lattice, filigree and engraving on the outside stay untouched, and this is checked to 0.05 mm.
- **A locked downstem** (Ø10 × 35 mm by default) that fits your rubber sprue base.
- **The number and placement of feeders come from a feeding analysis.** It uses a thermal-modulus field (the Chvorinov proxy), directional-solidification paths, capacity limits and symmetry, not guesswork. You can also choose the layout yourself: single, spider or Y.
- **Optional vent rods** go where the metal arrives last.
- **A casting sheet for your alloy.** It gives grams of metal, pour and flask temperature windows for the ring's wall thickness, the investment type, and rule checks. Every number cites the paper or datasheet it came from.

There's no CFD and no LLM at runtime. The same input always gives the same tree.
> **Status:** v0.3 — working CLI + local web GUI, used in a real Ag925 vacuum-casting shop. The feeding parameters are starting values that you should calibrate against your own casts (`spruegen log`).

## Use it

**App** (local, nothing leaves your machine):

```bash
spruegen gui            # opens http://127.0.0.1:8765
```

Load the STL, pick a metal and tree type, then Analyze (optional), Generate and Export. Export is only enabled when every validation check passes.

**CLI:**

```bash
spruegen analyze  ring.stl -o analysis/              # how many feeders, where, and where metal arrives last
spruegen propose  ring.stl -p au18k -o workdir/      # plan + previews; never writes out.stl
spruegen apply    workdir/proposal.json -o out.stl   # boolean union + validation; writes only if all checks pass
spruegen validate out.stl --proposal workdir/proposal.json
spruegen materials show au18y --section thin         # cited alloy data
```

| Command | What it does |
|---|---|
| `inspect` | finger axis, radii, wall thickness, attach candidates (JSON) |
| `analyze` | thermal-modulus map, feeding zones, suggested feeder count, last-to-fill spots |
| `propose` | `proposal.json` (including the `casting` sheet) and `preview_ring/sprues/vents.stl` |
| `apply` / `validate` | union, then checks: watertight, one body, stem size, finger hole clear, outer face unchanged, locks |
| `render` / `demo` / `batch` | images and HTML cards, example gallery, one job per STL in a folder |
| `profile list/show/new` | presets (alloy + process + shop rules) |
| `materials list/show/rules/check` | the alloy database |
| `log add/summary` | casting log to calibrate feeding parameters |

## Presets and alloys

Presets hold shop rules. The metallurgy lives in the alloy database, and presets inherit from each other:

```json
{ "extends": "au14k", "metal": "Au18k", "alloy": "au18y" }
```

The bundled presets are `ag925`, `ag925_centrifugal`, `au14k`, `au18k`, `au18k_white_pd`, `bronze`, `brass` and `pt950`. The database holds 23 alloys: sterling and Argentium, 10–18K yellow, red and white golds, Pt950 (Ru and Co), Pd950, silicon and tin bronzes, and brasses. It has 52 sources, 27 published sprueing rules, and a citation on every value. See [docs/MATERIALS.md](docs/MATERIALS.md).

## How it decides

1. **Axis and faces.** It finds the finger axis with PCA and a best-fit circle, confirmed by a tunnel test. It then fans rays out from the axis: the first hit is the inner face, the second is the outer face, and the difference is the wall thickness.
2. **Where an attach *can* go.** The wall must be at least the minimum thickness, the feeder's whole footprint must sit on a solid patch (this rules out lattice), and at least 0.3 mm of outer skin must remain.
3. **Where an attach *should* go.** It voxelises the ring and uses the distance transform as a thermal modulus. A cell counts as fed if the widest path from the feeder to it never narrows below `neck_ratio` × the cell's modulus and stays within reach. A greedy set cover with reverse delete picks the feeders, subject to a minimum set by capacity and a preference for symmetry. Heads and settings are detected and handled.
4. **Routing.** Each layout (direct, spider or Y) respects the feeder length and angle windows. A Y trunk keeps the gating area of its arms. Candidates that fail a check fall back to nearby alternates, and nothing ever attaches to the outside.

The architecture and roadmap are in [docs/ARCHITECTURE.md](docs/ARCHITECTURE.md). The Spanish v0.2 manual is [docs/README.es.md](docs/README.es.md).

File: spruegen/materials/data/alloys.json (part 1 of 2)
{
 "schema_version": 1,
 "sources": {
  "progold2018": {
   "title": "Understanding Gold Alloy Features From Thermodynamic Phenomena",
   "authors": "P. Sbornicchia, S. Rappo, D. Zito, V. Doppio, F. Tiso, G. Cepeda (Progold S.p.A.)",
   "year": 2018,
   "venue": "Santa Fe Symposium on Jewelry Manufacturing Technology",
   "url": "https://old.progold.com/PG_Resources/PG_Documents/Innovation/SFS2018C_GB.pdf",
   "type": "paper",
   "accessed": "2026-09-26"
  },
  "fb2022": {
   "title": "New 925 Silver Alloys with Increased Tarnish Resistance",
   "authors": "J. Fischer-Buehner, R. Bertoncello, F. Bottelli, A. Friso, M. Poliero (Legor Group)",
   "year": 2022,
   "venue": "Santa Fe Symposium on Jewelry Manufacturing Technology",
   "url": "https://static1.squarespace.com/static/55f1c5d5e4b0e83b4ef3e659/t/62a8cf48dbb0313bbc585786/1655230290362/Fischer-Buehner_Joerg_paper.pdf",
   "type": "paper",
   "accessed": "2026-09-26"
  },
  "fb2010": {
   "title": "Silver Casting Revisited: The Alloy Perspective",
   "authors": "J. Fischer-Buehner et al.",
   "year": 2010,
   "venue": "Santa Fe Symposium on Jewelry Manufacturing Technology",
   "url": "https://static1.squarespace.com/static/55f1c5d5e4b0e83b4ef3e659/t/66faf2e12b872c789f366dfa/1727722214175/2010-Silver-Casting-Revisited.pdf",
   "type": "paper",
   "accessed": "2026-09-26"
  },
  "grimwade2002": {
   "title": "Solidification and Casting",
   "authors": "M. Grimwade",
   "year": 2002,
   "venue": "Santa Fe Symposium on Jewelry Manufacturing Technology",
   "url": "https://static1.squarespace.com/static/55f1c5d5e4b0e83b4ef3e659/t/66f5da99a4071a45f0a5ff71/1727388315680/2002-Solidification-and-Casting.pdf",
   "type": "paper",
   "accessed": "2026-09-26"
  },
  "ott1985": {
   "title": "Porosity in Castings, Its Causes and Prevention (Investment Casting of Gold Jewellery)",
   "authors": "D. Ott, C.J. Raub, W.S. Rapson",
   "year": 1985,
   "venue": "Gold Bulletin 18(3):98-108",
   "url": "https://link.springer.com/content/pdf/10.1007/BF03214692.pdf",
   "type": "paper",
   "accessed": "2026-09-26"
  },
  "heiss2015": {
   "title": "Platinum Investment Casting, Part I: Simulation and Experimental Study of the Casting Process",
   "authors": "T. Heiss, U.E. Klotz, D. Tiberto",
   "year": 2015,
   "venue": "Johnson Matthey Technology Review 59(2):95-108",
   "url": "https://www.ingentaconnect.com/content/matthey/jmtr/2015/00000059/00000002/art00004",
   "type": "paper",
   "accessed": "2026-09-26"
  },
  "klotz2011": {
   "title": "The Role of Process Parameters in Platinum Casting",
   "authors": "U.E. Klotz, T. Drago",
   "year": 2011,
   "venue": "Platinum Metals Review 55(1):20-27",
   "url": "https://www.ingentaconnect.com/content/matthey/pmr/2011/00000055/00000001/art00004",
   "type": "paper",
   "accessed": "2026-09-26"
  },
  "klotz2014sfs": {
   "title": "Platinum Investment Casting: Material Properties, Casting Simulation and Optimum Process Parameters",
   "authors": "U.E. Klotz, T. Heiss, D. Tiberto, F. Held",
   "year": 2014,
   "venue": "28th Santa Fe Symposium on Jewelry Manufacturing Technology (proceedings publ. 2015)",
   "url": "https://static1.squarespace.com/static/55f1c5d5e4b0e83b4ef3e659/t/66fc221c009e210e06decee4/1727799839198/2015-KlotzUlrich-Platinum-Email.pdf",
   "type": "paper",
   "accessed": "2026-09-26"
  },
  "klotz2019pd": {
   "title": "Development of New 950Pd Investment Casting Alloys with Superior Properties",
   "authors": "U.E. Klotz, F. Held",
   "year": 2019,
   "venue": "Santa Fe Symposium on Jewelry Manufacturing Technology",
   "url": "https://static1.squarespace.com/static/55f1c5d5e4b0e83b4ef3e659/t/66fc5328524a6f79dffc4885/1727812404594/2019-Klotz_950Pd_Investment-Casting.pdf",
   "type": "paper",
   "accessed": "2026-09-26"
  },
  "fb2009pd": {
   "title": "Challenges for Palladium Casting Alloys",
   "authors": "J. Fischer-Buehner, A. Basso, M. Poliero (Legor Group)",
   "year": 2009,
   "venue": "Santa Fe Symposium on Jewelry Manufacturing Technology",
   "url": "https://static1.squarespace.com/static/55f1c5d5e4b0e83b4ef3e659/t/6705bd0bcccd343094fe0c41/1728429327877/2009-Challenges-for-Palladium-Casting-Alloys.pdf",
   "type": "paper",
   "accessed": "2026-09-26"
  },
  "maerz2004": {
   "title": "Platinum Alloys - Features & Benefits",
   "authors": "J.J. Maerz (Platinum Guild International USA)",
   "year": 2004,
   "venue": "PGI / Ganoksin",
   "url": "https://www.ganoksin.com/article/platinum-alloys-features-benefits/",
   "type": "paper",
   "accessed": "2026-09-26"
  },
  "maerz2007": {
   "title": "Platinum Casting Tree Design",
   "authors": "J.J. Maerz (Platinum Guild International USA)",
   "year": 2007,
   "venue": "Santa Fe Symposium on Jewelry Manufacturing Technology",
   "url": "https://static1.squarespace.com/static/55f1c5d5e4b0e83b4ef3e659/t/66fabf1f0f1ba73ae588d629/1727708959745/2007-Platinum-Casting-Tree-Design.pdf",
   "type": "paper",
   "accessed": "2026-09-26"
  },
  "phet2017": {
   "title": "The behavior of gypsum-bonded investment in the gold jewelry casting process",
   "authors": "T. Phetrattanarangsi, C. Puncreobutr, A. Khamkongkaeo et al.",
   "year": 2017,
   "venue": "Thermochimica Acta 657:144-150",
   "url": "https://www.sciencedirect.com/science/article/abs/pii/S0040603117302290",
   "type": "paper",
   "accessed": "2026-09-26"
  },
  "campbell2015": {
   "title": "Complete Casting Handbook, 2nd ed. (Table 7.1 Solidification shrinkage for some metals, via ScienceDirect Topics)",
   "authors": "J. Campbell",
   "year": 2015,
   "venue": "Butterworth-Heinemann",
   "url": "https://www.sciencedirect.com/topics/engineering/solidification-shrinkage",
   "type": "book",
   "accessed": "2026-09-26"
  },
  "campbell10": {
   "title": "Ten Rules for Making Reliable Castings (reproduction)",
   "authors": "J. Campbell",
   "year": 2004,
   "venue": "reproduced by Acme Alloys",
   "url": "https://www.acmealloys.com/wp-content/uploads/2020/08/42-Prof-Dr-John-Campbells-10-rules-for-making-reliable-castings.pdf",
   "type": "book",
   "accessed": "2026-09-26"
  },
  "wiki_chvorinov": {
   "title": "Chvorinov's rule (citing Chvorinov 1940 Giesserei 27; Degarmo 2003; Askeland 2004)",
   "authors": "Wikipedia contributors",
   "year": 2026,
   "venue": "Wikipedia (secondary)",
   "url": "https://en.wikipedia.org/wiki/Chvorinov%27s_rule",
   "type": "handbook",
   "accessed": "2026-09-26"
  },
  "wiki_riser": {
   "title": "Riser (casting) (citing Degarmo et al. 2003)",
   "authors": "Wikipedia contributors",
   "year": 2026,
   "venue": "Wikipedia (secondary)",
   "url": "https://en.wikipedia.org/wiki/Riser_(casting)",
   "type": "handbook",
   "accessed": "2026-09-26"
  },
  "giesslex": {
   "title": "Chvorinov's rule",
   "authors": "Giesserei-Lexikon",
   "year": 2026,
   "venue": "Giesserei-Lexikon (foundry encyclopedia)",
   "url": "https://www.giessereilexikon.com/en/foundry-lexicon/Encyclopedia/show/chvorinovs-rule-4627/",
   "type": "handbook",
   "accessed": "2026-09-26"
  },
  "wiki_silver": {
   "title": "Silver (element infobox, CRC-derived values)",
   "authors": "Wikipedia contributors",
   "year": 2026,
   "venue": "Wikipedia (secondary)",
   "url": "https://en.wikipedia.org/wiki/Silver",
   "type": "handbook",
   "accessed": "2026-09-26"
  },
  "wiki_platinum": {
   "title": "Platinum (element infobox, CRC-derived values)",
   "authors": "Wikipedia contributors",
   "year": 2026,
   "venue": "Wikipedia (secondary)",
   "url": "https://en.wikipedia.org/wiki/Platinum",
   "type": "handbook",
   "accessed": "2026-09-26"
  },
  "wiki_palladium": {
   "title": "Palladium (element infobox, CRC-derived values)",
   "authors": "Wikipedia contributors",
   "year": 2026,
   "venue": "Wikipedia (secondary)",
   "url": "https://en.wikipedia.org/wiki/Palladium",
   "type": "handbook",
   "accessed": "2026-09-26"
  },
  "wiki_zinc": {
   "title": "Zinc (element infobox, CRC-derived values)",
   "authors": "Wikipedia contributors",
   "year": 2026,
   "venue": "Wikipedia (secondary)",
   "url": "https://en.wikipedia.org/wiki/Zinc",
   "type": "handbook",
   "accessed": "2026-09-26"
  },
  "wiki_copper": {
   "title": "Copper (element infobox, CRC-derived values)",
   "authors": "Wikipedia contributors",
   "year": 2026,
   "venue": "Wikipedia (secondary)",
   "url": "https://en.wikipedia.org/wiki/Copper",
   "type": "handbook",
   "accessed": "2026-09-26"
  },
  "wiki_tc": {
   "title": "List of thermal conductivities",
   "authors": "Wikipedia contributors",
   "year": 2026,
   "venue": "Wikipedia (secondary)",
   "url": "https://en.wikipedia.org/wiki/List_of_thermal_conductivities",
   "type": "handbook",
   "accessed": "2026-09-26"
  },
  "umicore2021": {
   "title": "Grain & Fine Metal - Ready Stock Catalogue (casting grain table; metal & flask temperatures)",
   "authors": "Umicore Jewelry & Industrial Metals (Canada)",
   "year": 2021,
   "venue": "Umicore JIM-CA catalogue 2021-07",
   "url": "https://jim-ca.umicore.com/storage/jim_ca/grain-ready-stock-catalogue-2021-07.pdf",
   "type": "datasheet",
   "accessed": "2026-09-26"
  },
  "glines": {
   "title": "Master Alloys Casting Grain Technical Specifications",
   "authors": "Glines & Rhodes",
   "year": 2020,
   "venue": "Glines & Rhodes tech sheet",
   "url": "https://www.glinesandrhodes.com/wp-content/uploads/2020/01/GR_Casting_Grain_Tech_Sheet.pdf",
   "type": "datasheet",
   "accessed": "2026-09-26"
  },
  "upm": {
   "title": "Casting Information (flask temperature table)",
   "authors": "United PM (Thailand) Co., Ltd.",
   "year": null,
   "venue": "United PM technical sheet",
   "url": "https://unitedpmthailand.com/data/metalknowledge/CASTING%20INFORMATION%20(E).pdf",
   "type": "datasheet",
   "accessed": "2026-09-26"
  },
  "stuller_gold": {
   "title": "General Casting Tips for Karat Golds",
   "authors": "Stuller Technical Team",
   "year": 2012,
   "venue": "Stuller Bench Jeweler",
   "url": "https://www.stuller.com/benchjeweler/resources/bencharticles/view/general-casting-tips-for-karat-golds/",
   "type": "datasheet",
   "accessed": "2026-09-26"
  },
  "stuller_sprue": {
   "title": "The Do's and Don'ts of Sprueing",
   "authors": "D. Busby (Stuller)",
   "year": 2018,
   "venue": "Stuller Bench Jeweler",
   "url": "https://www.stuller.com/benchjeweler/resources/bencharticles/view/sprueing-tips/",
   "type": "datasheet",
   "accessed": "2026-09-26"
  },
  "hs_jeff": {
   "title": "Jeff's Top Casting Tips",
   "authors": "J. Hoover (Hoover & Strong)",
   "year": 2006,
   "venue": "Hoover & Strong Technical Articles",
   "url": "http://technical-articles.hooverandstrong.com/wordpress/jeff%CA%BCs-top-casting-tips/",
   "type": "datasheet",
   "accessed": "2026-09-26"
  },
  "hs_arg": {
   "title": "Important Information About Alloys (Argentium Sterling Silver technical data)",
   "authors": "Hoover & Strong",
   "year": 2009,
   "venue": "Hoover & Strong Technical Articles",
   "url": "http://technical-articles.hooverandstrong.com/wordpress/important-information-about-alloys/",
   "type": "datasheet",
   "accessed": "2026-09-26"
  },
  "hs_arg_prod": {
   "title": "Argentium Silver - Investment Casting - Production Guidance",
   "authors": "S. Bernstrom (Hoover & Strong)",
   "year": 2010,
   "venue": "Hoover & Strong Technical Articles",
   "url": "http://technical-articles.hooverandstrong.com/wordpress/argentium-silver-investment-casting-production-guidance/",
   "type": "datasheet",
   "accessed": "2026-09-26"
  },
  "hs_trupd": {
   "title": "TruPd 950 Palladium - The New White Metal",
   "authors": "S. Grice (Hoover & Strong)",
   "year": 2006,
   "venue": "Hoover & Strong Technical Articles",
   "url": "http://technical-articles.hooverandstrong.com/wordpress/trupdtm-950-palladium-the-new-white-metal/",
   "type": "datasheet",
   "accessed": "2026-09-26"
  },
  "rio_a935": {
   "title": "Technical Sheet Argentium 935 Silver Casting Grain #103-635",
   "authors": "Rio Grande / The Bell Group",
   "year": 2010,
   "venue": "Rio Grande instruction sheet",
   "url": "https://products.riogrande.com/content/Instruction-Sheets/Argentium-935-Silver-Casting-Grain-Technical-Sheet-IS.pdf",
   "type": "datasheet",
   "accessed": "2026-09-26"
  },
  "argguild_960": {
   "title": "Argentium 960 Silver Grain - Investment Casting (product technical data)",
   "authors": "Argentium Guild",
   "year": null,
   "venue": "argentiumguild.com",
   "url": "https://www.argentiumguild.com/product-page/argentium-960-silver-grain-investment-casting",
   "type": "datasheet",
   "accessed": "2026-09-26"
  },
  "eid2023": {
   "title": "Working with Argentium Silver (rev. July 2023)",
   "authors": "C. Eid",
   "year": 2023,
   "venue": "cynthiaeid.com",
   "url": "https://cynthiaeid.com/wp-content/uploads/2024/02/Working-with-Argentium-940-v16-FINAL-Eid-8-1-2023.pdf",
   "type": "datasheet",
   "accessed": "2026-09-26"
  },
  "rio_pt": {
   "title": "How To Cast Platinum",
   "authors": "Rio Grande",
   "year": 2012,
   "venue": "Rio Grande instruction sheet",
   "url": "https://products.riogrande.com/content/Instruction-Sheets/How-To-Cast-Platinum-IS.pdf",
   "type": "datasheet",
   "accessed": "2026-09-26"
  },
  "legor_a183n": {
   "title": "Technical Sheet A183N 750 - all-purpose master alloy for 18kt yellow gold",
   "authors": "Legor Group S.p.A.",
   "year": 2023,
   "venue": "Legor TDS (13/04/2023)",
   "url": "https://innovaline.es/wp-content/uploads/2023/07/TDS_A183N_750_ENG.pdf",
   "type": "datasheet",
   "accessed": "2026-09-26"
  },
  "legor_or133": {
   "title": "Technical Sheet OR133 750 - all-purpose master alloy for 14-18kt red gold",
   "authors": "Legor Group S.p.A.",
   "year": 2023,
   "venue": "Legor TDS (13/04/2023)",
   "url": "https://innovaline.es/wp-content/uploads/2018/10/TDS_OR133_750_ENG-1.pdf",
   "type": "datasheet",
   "accessed": "2026-09-26"
  },
  "legor_nf509": {
   "title": "Technical Sheet NF509 750 - nickel-free master alloy for 18kt white gold",
   "authors": "Legor Group S.p.A.",
   "year": 2024,
   "venue": "Legor TDS (02/02/2024), via Rio Grande",
   "url": "https://www.riogrande.com/globalassets/knowledge-hub/instruction-sheets/2025/05/tds_nf509_750_104418.pdf",
   "type": "datasheet",
   "accessed": "2026-09-26"
  },
  "legor_nf508": {
   "title": "Technical Sheet NF508 585 - nickel-free master alloy for 14-18kt white gold",
   "authors": "Legor Group S.p.A.",
   "year": 2020,
   "venue": "Legor TDS (print 28/01/2020)",
   "url": "https://legor.pl/wp-content/uploads/2021/08/TDS_NF508_585_ENG.pdf",
   "type": "datasheet",
   "accessed": "2026-09-26"
  },
  "rio_104405": {
   "title": "Technical Chart Premium Alloy, Nickel-based White Color 18k (#104405)",
   "authors": "Rio Grande",
   "year": null,
   "venue": "Rio Grande technical chart",
   "url": "https://products.riogrande.com/content/Instruction-Sheets/Basic-Alloy-Nickel-based-White-Color-IS-10440518.pdf",
   "type": "datasheet",
   "accessed": "2026-09-26"
  },
  "rio_104401": {
   "title": "Technical Chart Basic Alloy, Red Gold Color 10-14-18k (#104401)",
   "authors": "Rio Grande",
   "year": null,
   "venue": "Rio Grande technical chart",
   "url": "https://products.riogrande.com/content/Instruction-Sheets/Basic-Alloy-Red-Gold-Color-10440118-IS.pdf",
   "type": "datasheet",
   "accessed": "2026-09-26"
  },
  "espi_sterling": {
   "title": "Silver - Sterling technical data",
   "authors": "ESPI Metals",
   "year": null,
   "venue": "espimetals.com",
   "url": "https://www.espimetals.com/index.php/technical-data/81-Silver%20-%20Sterling",
   "type": "datasheet",
   "accessed": "2026-09-26"
  },
  "kerr_sc20": {
   "title": "Satin Cast 20 / KerrCast 2000 Directions For Use (Lit. 34332A)",
   "authors": "Kerr Corporation",
   "year": 2011,
   "venue": "Kerr DFU",
   "url": "https://youngjintool.cafe24.com/web/pdf/DFU+SC20+KC2000.pdf",
   "type": "datasheet",
   "accessed": "2026-09-26"
  },
  "bell_sprue": {
   "title": "The Sprue System Design",
   "authors": "E. Bell (Rio Grande)",
   "year": 2016,
   "venue": "Ganoksin",
   "url": "https://www.ganoksin.com/article/sprue-system-design/",
   "type": "datasheet",
   "accessed": "2026-09-26"
  },
  "progold_labp": {
   "title": "The design of power supply (feeding) systems in investment casting processes",
   "authors": "Progold S.p.A. LAB",
   "year": null,
   "venue": "Progold technical note",
   "url": "https://old.progold.com/PG_Resources/PG_Documents/Innovation/LABP_GB.pdf",
   "type": "datasheet",
   "accessed": "2026-09-26"
  },
  "progold2009": {
   "title": "Evaluation of Hot Tearing in 925 Silver Alloys",
   "authors": "Progold S.p.A.",
   "year": 2009,
   "venue": "Santa Fe Symposium on Jewelry Manufacturing Technology",
   "url": "https://old.progold.com/PG_Resources/PG_Documents/Innovation/SFS2009_GB.pdf",
   "type": "paper",
   "accessed": "2026-09-26"
  },
  "yoshida2022": {
   "title": "Sprue system for better results in jewelry casting",
   "authors": "M. Yoshida (Yoshida Cast)",
   "year": 2022,
   "venue": "yoshidacast.com",
   "url": "https://yoshidacast.com/spruing-system-for-better-results-in-jewelry-casting-shapes-of-ingates-to-prevent-turbulence/",
   "type": "datasheet",
   "accessed": "2026-09-26"
  },
  "stpaul": {
   "title": "Alloy specifications technical data sheets (CDA-format data: C83600, C87500, C87600, C90500, C92200)",
   "authors": "St. Paul Brass & Aluminum Foundry",
   "year": null,
   "venue": "stpaulfoundry.com AlloySpecs",
   "url": "https://stpaulfoundry.com/AlloySpecs/alloy_specifications_data_page.aspx?id=C83600",
   "type": "datasheet",
   "accessed": "2026-09-26"
  },
  "concast": {
   "title": "Wieland Concast alloy data sheets (C23000, C26000, C90500, C85700)",
   "authors": "Wieland Concast",
   "year": null,
   "venue": "concast.com",
   "url": "https://www.concast.com/c90500.php",
   "type": "datasheet",
   "accessed": "2026-09-26"
  },
  "azom_c87500": {
   "title": "Copper Casting Alloy UNS C87500",
   "authors": "AZoM",
   "year": null,
   "venue": "azom.com",
   "url": "https://www.azom.com/article.aspx?ArticleID=6504",
   "type": "datasheet",
   "accessed": "2026-09-26"
  }
 },
 "alloys": {
  "ag925": {
   "name": "Sterling silver 925 (Ag-Cu)",
   "family": "silver",
   "fineness": 925,
   "investment": "gypsum",
   "composition_wt_pct": {
    "Ag": 92.5,
    "Cu": 7.5
   },
   "composition_source": {
    "source": "fb2022",
    "locator": "Table 1, standard 925 sterling"
   },
   "properties": {
    "density_g_cm3": {
     "value": 10.4,
     "source": "umicore2021",
     "locator": "casting grain table, Sterling Silver GRSSW000000",
     "alt": [
      {
       "value": 10.36,
       "source": "espi_sterling",
       "locator": "Density"
      }
     ]
    },
    "solidus_c": {
     "value": 780,
     "source": "fb2022",
     "locator": "Table 3, standard 925: solidus 780C/1436F",
     "alt": [
      {
       "value": 810,
       "source": "umicore2021",
       "locator": "casting grain table, Sterling"
      },
      {
       "value": 802,
       "source": "eid2023",
       "locator": "p.1 sterling solidus 1475F/802C"
      }
     ]
    },
    "liquidus_c": {
     "value": 900,
     "source": "fb2022",
     "locator": "Table 3, standard 925: liquidus 900C/1652F (melting range 120 K)",
     "alt": [
      {
       "value": 893,
       "source": "umicore2021",
       "locator": "casting grain table, Sterling"
      },
      {
       "value": 899,
       "source": "eid2023",
       "locator": "p.1 sterling liquidus 1650F/899C"
      }
     ]
    },
    "pour_c": {
     "min": 935,
     "max": 985,
     "source": "glines",
     "locator": "Sterling Silver 'Cast Temp 1715-1805F' (converted)",
     "alt": [
      {
       "value": [
        923,
        993
       ],
       "source": "derived",
       "method": "Umicore superheat rule (liquidus 893C +30 large ... +100 small/intricate)"
      },
      {
       "value": 1000,
       "source": "fb2022",
       "locator": "investment casting trials: pouring ~100 K above liquidus"
      }
     ]
    },
    "flask_c": {
     "heavy": {
      "min": 482,
      "max": 538
     },
     "thin": {
      "min": 621,
      "max": 677
     },
     "source": "upm",
     "locator": "Flask table, 'Sterling Silver', Vacuum Cast: Heavy 900-1000F, Light 1150-1250F",
     "method": "vacuum",
     "alt": [
      {
       "heavy": {
        "min": 455,
        "max": 482
       },
       "thin": {
        "min": 524,
        "max": 538
       },
       "source": "upm",
       "locator": "same table, Centrifugal Cast",
       "method": "centrifugal"
      },
      {
       "general": {
        "value": 500
       },
       "source": "fb2010",
       "locator": "Si-free sterling: flask ~500C (930F); Si-containing: not exceeding ~500-540C"
      },
      {
       "heavy": {
        "min": 371,
        "max": 482
       },
       "thin": {
        "min": 482,
        "max": 538
       },
       "source": "kerr_sc20",
       "locator": "gypsum investment DFU: gents rings heavier 700-900F; ladies/filigree 900-1000F"
      }
     ]
    },
    "shrinkage_vol_pct": {
     "min": 5,
     "max": 6,
     "source": "bell_sprue",
     "locator": "'volume difference between liquid and solid of most silver and gold alloys is 5 to 6%' (generic, not alloy-specific)"
    },
    "thermal_conductivity_w_mk": {
     "value": 361,
     "source": "wiki_tc",
     "locator": "row 'Silver, sterling' (secondary source, room temperature)"
    },
    "specific_heat_j_kgk": {
     "value": 245,
     "source": "espi_sterling",
     "locator": "Specific heat 0.245 kJ/kg K"
    },
    "latent_heat_kj_kg": {
     "value": 109.6,
     "source": "derived",
     "method": "mass-weighted rule of mixtures: 0.925*101.6 J/g (Ag, progold2018 Table 15) + 0.075*208.7 J/g (Cu, 13.26 kJ/mol / 63.546 g/mol, wiki_copper); ignores mixing enthalpy"
    }
   },
   "notes": [
    {
     "text": "Wide freezing range (~120 K) makes sterling mushy-freezing and prone to shrinkage porosity; feed heavy sections directly.",
     "source": "fb2022"
    },
    {
     "text": "Firescale = internal Cu oxide; Cu-free/Pd-containing 925 alloys avoid it. Deoxidised grains (Si, Zn) reduce gas porosity and firescale.",
     "source": "fb2022"
    },
    {
     "text": "Si additions increase fluidity but widen melting range (dT ~150-170 C) and raise shrinkage porosity susceptibility; keep flask <=500-540 C for Si alloys; limit scrap to <=50%.",
     "source": "fb2010"
    },
    {
     "text": "Si >=0.1% markedly raises hot-tearing susceptibility; Zn raises it less; grain refiners nearly eliminate it.",
     "source": "progold2009"
    },
    {
     "text": "Zn lowers surface tension and improves form filling but evaporates during melting (high vapour pressure).",
     "source": "fb2010"
    }
   ]
  },
  "ag935_argentium": {
   "name": "Argentium 935 (Ag-Cu-Ge)",
   "family": "silver",
   "fineness": 935,
   "investment": "gypsum",
   "composition_wt_pct": {
    "Ag": 93.5
   },
   "composition_source": {
    "source": "rio_a935",
    "locator": "'Ag 93.5%' (Ge and Cu balance not itemised)"
   },
   "properties": {
    "density_g_cm3": {
     "value": 10.4,
     "source": "rio_a935",
     "locator": "Density 10.4 g/cm3",
     "alt": [
      {
       "value": 10.3,
       "source": "hs_arg",
       "locator": "Argentium Sterling density 10.3 g/cm3"
      }
     ]
    },
    "solidus_c": {
     "value": 803,
     "source": "rio_a935",
     "locator": "Solidus 1477F/803C",
     "alt": [
      {
       "value": 766,
       "source": "hs_arg",
       "locator": "melting range 1410-1610F (766-877C)"
      }
     ]
    },
    "liquidus_c": {
     "value": 903,
     "source": "rio_a935",
     "locator": "Liquidus 1657F/903C",
     "alt": [
      {
       "value": 877,
       "source": "hs_arg",
       "locator": "melting range upper bound 877C"
      }
     ]
    },
    "pour_c": {
     "min": 960,
     "max": 1000,
     "source": "rio_a935",
     "locator": "Metal temp: thin 1000-980, medium 990-970, thick 980-960C",
     "by_piece": {
      "thin": [
       980,
       1000
      ],
      "medium": [
       970,
       990
      ],
      "heavy": [
       960,
       980
      ]
     },
     "alt": [
      {
       "min": 980,
       "max": 1020,
       "source": "hs_arg_prod",
       "locator": "metal temp thin 1020-1010, medium 1000-990, thick 990-980"
      },
      {
       "min": 950,
       "max": 980,
       "source": "hs_arg",
       "locator": "casting range 1740-1780F"
      }
     ]
    },
    "flask_c": {
     "heavy": {
      "min": 480,
      "max": 520
     },
     "thin": {
      "min": 560,
      "max": 600
     },
     "medium": {
      "min": 520,
      "max": 560
     },
     "source": "rio_a935",
     "locator": "Flask temp: thick >1.2mm 480-520C; medium 0.5-1.2mm 520-560C; thin 0.2-0.5mm 560-600C",
     "alt": [
      {
       "general": {
        "min": 510,
        "max": 538
       },
       "source": "hs_arg",
       "locator": "flask 950-1000F, do not exceed 1250F"
      }
     ]
    }
   },
   "notes": [
    {
     "text": "Firestain/firescale-free; quench no sooner than ~15 min after casting to avoid cracking (vs ~3 min for sterling).",
     "source": "hs_arg"
    },
    {
     "text": "Use at least 50% fresh metal per cast.",
     "source": "hs_arg"
    },
    {
     "text": "Hold under inert gas ~3 min and cool >=20 min before quench; >=90 min for stone-in-place.",
     "source": "hs_arg_prod"
    }
   ]
  },
  "ag960_argentium": {
   "name": "Argentium 960",
   "family": "silver",
   "fineness": 960,
   "investment": "gypsum",
   "composition_wt_pct": {
    "Ag": 96.0
   },
   "composition_source": {
    "source": "argguild_960",
    "locator": "Silver content 96%"
   },
   "properties": {
    "density_g_cm3": {
     "value": 10.4,
     "source": "argguild_960",
     "locator": "Specific density 10.4 g/cm3"
    },
    "solidus_c": {
     "value": 890,
     "source": "argguild_960",
     "locator": "Solidus 890C/1634F"
    },
    "liquidus_c": {
     "value": 920,
     "source": "argguild_960",
     "locator": "Liquidus 920C/1688F (melting range 30 C)"
    }
   },
   "notes": [
    {
     "text": "Firestain free; suitable for stone-in-place casting. No pour/flask temps found in accessible sources; Argentium 960S casting PDF was image-only.",
     "source": "argguild_960"
    }
   ]
  },
  "ag999": {
   "name": "Fine silver 999",
   "family": "silver",
   "fineness": 999,
   "investment": "gypsum",
   "composition_wt_pct": {
    "Ag": 99.9
   },
   "composition_source": {
    "source": "umicore2021",
    "locator": "Fine Silver 99.9% GRFSW000000"
   },
   "properties": {
    "density_g_cm3": {
     "value": 10.5,
     "source": "umicore2021",
     "locator": "Fine Silver 99.9%",
     "alt": [
      {
       "value": 10.503,
       "source": "wiki_silver",
       "locator": "density near r.t. (pure Ag)"
      }
     ]
    },
    "solidus_c": {
     "value": 960,
     "source": "umicore2021",
     "locator": "Fine Silver solidus=liquidus 960C",
     "alt": [
      {
       "value": 961.78,
       "source": "wiki_silver",
       "locator": "melting point"
      }
     ]
    },
    "liquidus_c": {
     "value": 960,
     "source": "umicore2021",
     "locator": "Fine Silver",
     "alt": [
      {
       "value": 961.78,
       "source": "wiki_silver",
       "locator": "melting point"
      }
     ]
    },
    "pour_c": {
     "min": 1001.7,
     "max": 1062.8,
     "source": "glines",
     "locator": "Fine Silver 'Cast Temp 1835-1945F' (converted)"
    },
    "flask_c": {
     "general": {
      "min": 454.4,
      "max": 648.9
     },
     "source": "glines",
     "locator": "Fine Silver flask 850-1200F (not split by piece type)"
    },
    "thermal_conductivity_w_mk": {
     "value": 429,
     "source": "wiki_silver",
     "locator": "infobox (pure Ag, ~300 K)"
    },
    "specific_heat_j_kgk": {
     "value": 235.0,
     "source": "derived",
     "method": "molar heat capacity 25.350 J/(mol K) (wiki_silver) / 0.1078682 kg/mol",
     "alt": [
      {
       "value": 230,
       "source": "progold2018",
       "locator": "Table 17: Ag 0.23 J/gK at RT (0.28 liquid)"
      }
     ]
    },
    "latent_heat_kj_kg": {
     "value": 101.6,
     "source": "progold2018",
     "locator": "Table 15 literature value for pure Ag",
     "alt": [
      {
       "value": 104.6,
       "source": "derived",
       "method": "11.28 kJ/mol (wiki_silver) / 0.1078682 kg/mol"
      }
     ]
    }
   },
   "notes": [
    {
     "text": "Pure metal: freezes at a single temperature (skin-freezing), so feeding is by planar front; centreline shrinkage in heavy sections if the feeder freezes first.",
     "source": "grimwade2002"
    }
   ]
  },
  "au14y": {
   "name": "14K yellow gold",
   "family": "gold",
   "fineness": 585,
   "investment": "gypsum",
   "composition_wt_pct": {
    "Au": 58.5,
    "Cu": 27.0,
    "Ag": 8.3
   },
   "composition_source": {
    "source": "progold2018",
    "locator": "Table 7 alloy O; remaining 6.2% not itemised in extraction (typically Zn)"
   },
   "properties": {
    "density_g_cm3": {
     "value": 12.94,
     "source": "progold2018",
     "locator": "Table 8 alloy O (14K YG): d_RT",
     "alt": [
      {
       "value": 12.79,
       "source": "umicore2021",
       "locator": "14K Yellow GR14YAMP000"
      }
     ]
    },
    "solidus_c": {
     "value": 823,
     "source": "progold2018",
     "locator": "Table 7 alloy O (14K yellow) Tsol",
     "alt": [
      {
       "value": 870,
       "source": "umicore2021",
       "locator": "14K Yellow"
      }
     ]
    },
    "liquidus_c": {
     "value": 862,
     "source": "progold2018",
     "locator": "Table 7 alloy O (14K yellow) Tliq (dT 38.9 C)",
     "alt": [
      {
       "value": 910,
       "source": "umicore2021",
       "locator": "14K Yellow"
      }
     ]
    },
    "pour_c": {
     "min": 882.2,
     "max": 962.8,
     "source": "glines",
     "locator": "14K Yellow 'Cast Temp 1620-1765F' (converted)",
     "alt": [
      {
       "value": [
        940,
        1010
       ],
       "source": "derived",
       "method": "Umicore superheat rule on Umicore liquidus 910C: +30 (large) to +100 (small/intricate)"
      }
     ]
    },
    "flask_c": {
     "heavy": {
      "min": 482,
      "max": 538
     },
     "thin": {
      "min": 621,
      "max": 677
     },
     "source": "upm",
     "locator": "Flask table, '10, 14 & 18K Yellow', Vacuum Cast: Heavy 900-1000F, Light 1150-1250F",
     "method": "vacuum",
     "alt": [
      {
       "heavy": {
        "min": 455,
        "max": 482
       },
       "thin": {
        "min": 524,
        "max": 538
       },
       "source": "upm",
       "locator": "same table, Centrifugal Cast",
       "method": "centrifugal"
      },
      {
       "heavy": {
        "min": 427,
        "max": 538
       },
       "thin": {
        "min": 593,
        "max": 704
       },
       "source": "stuller_gold",
       "locator": "'Large pieces (mens rings) 800-1000F; filigree rings 1100-1300F' (converted)"
      }
     ]
    },
    "shrinkage_vol_pct": {
     "value": 2.45,
     "source": "progold2018",
     "locator": "Table 8/9 (pp.10-11) alloy O: density change solid->liquid at melting, %"
    },
    "shrinkage_linear_pct": {
     "value": 1.5,
     "source": "derived",
     "method": "(density change RT->solidus 4.5% from progold2018 Table 8/9 alloy O) / 3 = solid-state linear contraction, isotropic approximation"
    },
    "latent_heat_kj_kg": {
     "value": 72.7,
     "source": "progold2018",
     "locator": "Table 15/16 (pp.19-20) alloy O: melting enthalpy 72.7 J/g"
    }
   },
   "notes": [
    {
     "text": "High Zn in 14K can cause surface defects; deoxidisers needed for investment casting.",
     "source": "progold2018"
    },
    {
     "text": "14K alloys show ~30% lower total density variation than 18K, theoretically less shrinkage porosity.",
     "source": "progold2018"
    },
    {
     "text": "Flask 850F (454C) cited as the reference for 14K yellow.",
     "source": "hs_jeff"
    }
   ]
  },
  "au18y": {
   "name": "18K yellow gold",
   "family": "gold",
   "fineness": 750,
   "investment": "gypsum",
   "composition_wt_pct": {
    "Au": 75.0,
    "Ag": 11.75,
    "Cu": 12.75
   },
   "composition_source": {
    "source": "progold2018",
    "locator": "Table 7 alloy J (balance ~0.5% not itemised)"
   },
   "properties": {
    "density_g_cm3": {
     "value": 15.25,
     "source": "progold2018",
     "locator": "Table 8 alloy J (18K YG) d_RT",
     "alt": [
      {
       "value": 15.2,
       "source": "legor_a183n",
       "locator": "density"
      },
      {
       "value": 15.32,
       "source": "umicore2021",
       "locator": "18K Yellow GR18YY08000"
      }
     ]
    },
    "solidus_c": {
     "value": 878,
     "source": "progold2018",
     "locator": "Table 7 alloy J Tsol",
     "alt": [
      {
       "value": 875,
       "source": "legor_a183n",
       "locator": "Solidus"
      },
      {
       "value": 854,
       "source": "umicore2021",
       "locator": "18K Yellow"
      }
     ]
    },
    "liquidus_c": {
     "value": 886,
     "source": "progold2018",
     "locator": "Table 7 alloy J Tliq",
     "alt": [
      {
       "value": 900,
       "source": "legor_a183n",
       "locator": "Liquidus"
      },
      {
       "value": 874,
       "source": "umicore2021",
       "locator": "18K Yellow"
      }
     ]
    },
    "pour_c": {
     "min": 960,
     "max": 1030,
     "source": "legor_a183n",
     "locator": "Metal temp by thickness: <0.5mm 1000-1030, 0.5-1.2mm 980-1000, >1.2mm 960-980C",
     "by_piece": {
      "thin": [
       1000,
       1030
      ],
      "medium": [
       980,
       1000
      ],
      "heavy": [
       960,
       980
      ]
     },
     "alt": [
      {
       "value": 1050,
       "source": "ott1985",
       "locator": "'1050C is normally used when casting the 18-carat alloy'"
      },
      {
       "min": 918.3,
       "max": 979.4,
       "source": "glines",
       "locator": "18K Yellow cast 1685-1795F"
      }
     ]
    },
    "flask_c": {
     "heavy": {
      "min": 460,
      "max": 600
     },
     "medium": {
      "min": 580,
      "max": 650
     },
     "thin": {
      "min": 660,
      "max": 720
     },
     "source": "legor_a183n",
     "locator": "Flask temp by thickness: >1.2mm 460-600, 0.5-1.2mm 580-650, <0.5mm 660-720C",
     "alt": [
      {
       "heavy": {
        "min": 482,
        "max": 538
       },
       "thin": {
        "min": 621,
        "max": 677
       },
       "source": "upm",
       "locator": "Flask table, '10, 14 & 18K Yellow', Vacuum Cast: Heavy 900-1000F, Light 1150-1250F",
       "method": "vacuum",
       "alt": [
        {
         "heavy": {
          "min": 455,
          "max": 482
         },
         "thin": {
          "min": 524,
          "max": 538
         },
         "source": "upm",
         "locator": "same table, Centrifugal Cast",
         "method": "centrifugal"
        },
        {
         "heavy": {
          "min": 427,
          "max": 538
         },
         "thin": {
          "min": 593,
          "max": 704
         },
         "source": "stuller_gold",
         "locator": "'Large pieces (mens rings) 800-1000F; filigree rings 1100-1300F' (converted)"
        }
       ]
      },
      {
       "general": {
        "value": 600
       },
       "source": "ott1985",
       "locator": "'The flask temperature was 600C'"
      }
     ]
    },
    "shrinkage_vol_pct": {
     "value": 3.8,
     "source": "progold2018",
     "locator": "Table 8/9 (pp.10-11) alloy J: density change solid->liquid at melting, %",
     "alt": [
      {
       "value": 5.47,
       "source": "campbell2015",
       "locator": "Table 7.1 pure Au (reference)"
      }
     ]
    },
    "shrinkage_linear_pct": {
     "value": 1.58,
     "source": "derived",
     "method": "(density change RT->solidus 4.75% from progold2018 Table 8/9 alloy J) / 3 = solid-state linear contraction, isotropic approximation"
    },
    "latent_heat_kj_kg": {
     "value": 66.8,
     "source": "progold2018",
     "locator": "Table 15/16 (pp.19-20) alloy J: melting enthalpy 66.8 J/g"
    }
   },
   "notes": [
    {
     "text": "Reaction of melt with CaSO4-bonded investment (SO2 release) is a primary source of gas porosity; avoid excessive casting temperature.",
     "source": "ott1985"
    }
   ]
  },
  "au18r": {
   "name": "18K rose/red gold",
   "family": "gold",
   "fineness": 750,
   "investment": "gypsum",
   "composition_wt_pct": {
    "Au": 75.0,
    "Cu": 21.75,
    "Ag": 2.5
   },
   "composition_source": {
    "source": "progold2018",
    "locator": "Table 7 alloy K"
   },
   "properties": {
    "density_g_cm3": {
     "value": 14.84,
     "source": "progold2018",
     "locator": "Table 8 alloy K (18K RG)",
     "alt": [
      {
       "value": 14.9,
       "source": "legor_or133",
       "locator": "density"
      },
      {
       "value": 14.7,
       "source": "rio_104401",
       "locator": "18K density"
      },
      {
       "value": 15.1,
       "source": "umicore2021",
       "locator": "18K Red"
      }
     ]
    },
    "solidus_c": {
     "value": 891,
     "source": "progold2018",
     "locator": "Table 7 alloy K",
     "alt": [
      {
       "value": 885,
       "source": "legor_or133",
       "locator": "Solidus"
      },
      {
       "value": 905,
       "source": "rio_104401",
       "locator": "18K"
      }
     ]
    },
    "liquidus_c": {
     "value": 900,
     "source": "progold2018",
     "locator": "Table 7 alloy K",
     "alt": [
      {
       "value": 900,
       "source": "legor_or133",
       "locator": "Liquidus"
      },
      {
       "value": 920,
       "source": "rio_104401",
       "locator": "18K"
      }
     ]
    },
    "pour_c": {
     "min": 960,
     "max": 1030,
     "source": "legor_or133",
     "locator": "Metal temp: <0.5mm 1000-1030, 0.5-1.2mm 980-1000, >1.2mm 960-980C",
     "by_piece": {
      "thin": [
       1000,
       1030
      ],
      "medium": [
       980,
       1000
      ],
      "heavy": [
       960,
       980
      ]
     },
     "alt": [
      {
       "min": 980,
       "max": 1050,
       "source": "rio_104401",
       "locator": "thin 1050-1020, medium 1020-1000, thick 1000-980"
      },
      {
       "min": 968.3,
       "max": 1032.2,
       "source": "glines",
       "locator": "18K Rose cast 1775-1890F"
      }
     ]
    },
    "flask_c": {
     "heavy": {
      "min": 560,
      "max": 600
     },
     "medium": {
      "min": 600,
      "max": 650
     },
     "thin": {
      "min": 650,
      "max": 720
     },
     "source": "legor_or133",
     "locator": "Flask: >1.2mm 560-600, 0.5-1.2mm 600-650, <0.5mm 650-720C",
     "alt": [
      {
       "heavy": {
        "min": 460,
        "max": 600
       },
       "thin": {
        "min": 660,
        "max": 720
       },
       "source": "rio_104401",
       "locator": "thick 460-600, thin 660-720"
      },
      {
       "heavy": {
        "min": 482,
        "max": 538
       },
       "thin": {
        "min": 621,
        "max": 677
       },
       "source": "upm",
       "locator": "Flask table, '10, 14 & 18K Yellow', Vacuum Cast: Heavy 900-1000F, Light 1150-1250F",
       "method": "vacuum",
       "alt": [
        {
         "heavy": {
          "min": 455,
          "max": 482
         },
         "thin": {
          "min": 524,
          "max": 538
         },
         "source": "upm",
         "locator": "same table, Centrifugal Cast",
         "method": "centrifugal"
        },
        {
         "heavy": {
          "min": 427,
          "max": 538
         },
         "thin": {
          "min": 593,
          "max": 704
         },
         "source": "stuller_gold",
