Repository: JCTec/spruegen

# spruegen

**Sprue trees for lost-wax ring casting, generated deterministically and backed by a cited alloy database.**

Give spruegen the STL of one ring. It gives back a printable, watertight sprue tree:

- **Feeders attach only to the inner face** of the shank. Lattice, filigree and engraving on the outside stay untouched, and this is checked to 0.05 mm.
- **A locked downstem** (Ø10 × 35 mm by default) that fits your rubber sprue base.
- **The number and placement of feeders come from a feeding analysis.** It uses a thermal-modulus field (the Chvorinov proxy), directional-solidification paths, capacity limits and symmetry, not guesswork.

File: spruegen/materials/data/alloys.json (part 2 of 2)
{
         "locator": "'Large pieces (mens rings) 800-1000F; filigree rings 1100-1300F' (converted)"
        }
       ]
      }
     ]
    },
    "shrinkage_vol_pct": {
     "value": 3.29,
     "source": "progold2018",
     "locator": "Table 8/9 (pp.10-11) alloy K: density change solid->liquid at melting, %"
    },
    "shrinkage_linear_pct": {
     "value": 1.56,
     "source": "derived",
     "method": "(density change RT->solidus 4.68% from progold2018 Table 8/9 alloy K) / 3 = solid-state linear contraction, isotropic approximation"
    },
    "latent_heat_kj_kg": {
     "value": 72.59,
     "source": "progold2018",
     "locator": "Table 15/16 (pp.19-20) alloy K: melting enthalpy 72.59 J/g"
    }
   },
   "notes": [
    {
     "text": "Order-disorder transformation (DSC peak) in Cu-rich red golds: quench promptly after casting to avoid ordering embrittlement/cracking.",
     "source": "progold2018"
    },
    {
     "text": "Gravity casting fills ~60% of available mass; vacuum-pressure 81-95% (18K red test pattern).",
     "source": "progold2018"
    }
   ]
  },
  "au18w_ni": {
   "name": "18K white gold (nickel)",
   "family": "gold",
   "fineness": 750,
   "investment": "gypsum",
   "composition_wt_pct": {
    "Au": 75.0,
    "Cu": 14.0,
    "Ag": 7.5,
    "Ni": 3.5
   },
   "composition_source": {
    "source": "progold2018",
    "locator": "Table 7 alloy L (commercial alloy; Ni content low for a Ni-white - verify)"
   },
   "properties": {
    "density_g_cm3": {
     "value": 14.63,
     "source": "progold2018",
     "locator": "Table 8 alloy L (18K WG-Ni)",
     "alt": [
      {
       "value": 14.7,
       "source": "rio_104405",
       "locator": "density"
      },
      {
       "value": 14.78,
       "source": "umicore2021",
       "locator": "18K Nickel-White"
      }
     ]
    },
    "solidus_c": {
     "value": 909,
     "source": "progold2018",
     "locator": "Table 7 alloy L",
     "alt": [
      {
       "value": 915,
       "source": "rio_104405",
       "locator": "Solidus"
      },
      {
       "value": 916,
       "source": "umicore2021",
       "locator": "18K Ni-White"
      }
     ]
    },
    "liquidus_c": {
     "value": 937,
     "source": "progold2018",
     "locator": "Table 7 alloy L",
     "alt": [
      {
       "value": 940,
       "source": "rio_104405",
       "locator": "Liquidus"
      },
      {
       "value": 948,
       "source": "umicore2021",
       "locator": "18K Ni-White"
      }
     ]
    },
    "pour_c": {
     "min": 1000,
     "max": 1070,
     "source": "rio_104405",
     "locator": "Metal: thin 1070-1040, medium 1040-1020, thick 1020-1000C",
     "by_piece": {
      "thin": [
       1040,
       1070
      ],
      "medium": [
       1020,
       1040
      ],
      "heavy": [
       1000,
       1020
      ]
     },
     "alt": [
      {
       "min": 951.7,
       "max": 1037.8,
       "source": "glines",
       "locator": "18K White cast 1745-1900F"
      }
     ]
    },
    "flask_c": {
     "heavy": {
      "min": 460,
      "max": 600
     },
     "medium": {
      "min": 580,
      "max": 650
     },
     "thin": {
      "min": 660,
      "max": 720
     },
     "source": "rio_104405",
     "locator": "Flask: thick >1.2mm 460-600, medium 580-650, thin 660-720C",
     "alt": [
      {
       "heavy": {
        "min": 566,
        "max": 593
       },
       "thin": {
        "min": 677,
        "max": 732
       },
       "source": "upm",
       "locator": "Flask table, '10, 14 & 18K White', Vacuum Cast: Heavy 1050-1100F, Light 1250-1350F",
       "method": "vacuum",
       "alt": [
        {
         "heavy": {
          "min": 482,
          "max": 482
         },
         "thin": {
          "min": 538,
          "max": 566
         },
         "source": "upm",
         "locator": "same table, Centrifugal Cast",
         "method": "centrifugal"
        }
       ]
      }
     ]
    },
    "shrinkage_vol_pct": {
     "value": 2.95,
     "source": "progold2018",
     "locator": "Table 8/9 (pp.10-11) alloy L: density change solid->liquid at melting, %"
    },
    "shrinkage_linear_pct": {
     "value": 1.58,
     "source": "derived",
     "method": "(density change RT->solidus 4.75% from progold2018 Table 8/9 alloy L) / 3 = solid-state linear contraction, isotropic approximation"
    },
    "latent_heat_kj_kg": {
     "value": 73.12,
     "source": "progold2018",
     "locator": "Table 15/16 (pp.19-20) alloy L: melting enthalpy 73.12 J/g"
    }
   },
   "notes": [
    {
     "text": "Ni-based white golds are more susceptible to shrinkage porosity than Ni/Pd-free alternatives; cast with higher flask temps.",
     "source": "stuller_gold"
    },
    {
     "text": "White golds generally require flask temperatures at the high end of recommendations.",
     "source": "stuller_gold"
    },
    {
     "text": "Use higher fresh-metal ratio for white gold (75% new / 25% scrap).",
     "source": "hs_jeff"
    }
   ]
  },
  "au18w_pd": {
   "name": "18K white gold (palladium, Ni-free)",
   "family": "gold",
   "fineness": 750,
   "investment": "gypsum",
   "composition_wt_pct": {
    "Au": 75.0,
    "Ag": 10.5,
    "Pd": 6.45,
    "Cu": 5.55,
    "Zn": 2.5
   },
   "composition_source": {
    "source": "derived",
    "method": "0.25 x Legor NF509 master alloy (Ag 42, Pd 25.8, Cu 22.2, Zn 10) + Au 75"
   },
   "properties": {
    "density_g_cm3": {
     "value": 15.7,
     "source": "legor_nf509",
     "locator": "Density",
     "alt": [
      {
       "value": 15.76,
       "source": "progold2018",
       "locator": "alloy M"
      },
      {
       "value": 15.8,
       "source": "umicore2021",
       "locator": "18K Pd-White"
      }
     ]
    },
    "solidus_c": {
     "value": 905,
     "source": "legor_nf509",
     "locator": "Solidus",
     "alt": [
      {
       "value": 1009,
       "source": "progold2018",
       "locator": "alloy M"
      },
      {
       "value": 1064,
       "source": "umicore2021",
       "locator": "18K Pd-White"
      }
     ]
    },
    "liquidus_c": {
     "value": 960,
     "source": "legor_nf509",
     "locator": "Liquidus",
     "alt": [
      {
       "value": 1079,
       "source": "progold2018",
       "locator": "alloy M"
      },
      {
       "value": 1074,
       "source": "umicore2021",
       "locator": "18K Pd-White"
      }
     ]
    },
    "pour_c": {
     "min": 1020,
     "max": 1090,
     "source": "legor_nf509",
     "locator": "Metal: <0.5mm 1060-1090, 0.5-1.2 1040-1060, >1.2mm 1020-1040C",
     "by_piece": {
      "thin": [
       1060,
       1090
      ],
      "medium": [
       1040,
       1060
      ],
      "heavy": [
       1020,
       1040
      ]
     }
    },
    "flask_c": {
     "heavy": {
      "min": 600,
      "max": 660
     },
     "medium": {
      "min": 660,
      "max": 700
     },
     "thin": {
      "min": 700,
      "max": 730
     },
     "source": "legor_nf509",
     "locator": "Flask: >1.2mm 600-660, 0.5-1.2 660-700, <0.5mm 700-730C"
    },
    "shrinkage_vol_pct": {
     "value": 3.34,
     "source": "progold2018",
     "locator": "Table 8/9 alloy M (18K WG-Pd) solid->liquid density change %"
    },
    "shrinkage_linear_pct": {
     "value": 1.52,
     "source": "derived",
     "method": "progold2018 alloy M RT->solidus density change 4.56% / 3"
    }
   },
   "notes": [
    {
     "text": "Melting range of Pd-white golds varies strongly with Pd content (liquidus 960-1079 C across sources); take liquidus from the actual alloy datasheet.",
     "source": "derived",
     "method": "comparison of legor_nf509, progold2018, umicore2021"
    }
   ]
  },
  "au14w_ni": {
   "name": "14K white gold (nickel)",
   "family": "gold",
   "fineness": 585,
   "investment": "gypsum",
   "composition_wt_pct": {},
   "composition_source": {
    "source": null,
    "locator": "not found with numbers"
   },
   "properties": {
    "density_g_cm3": {
     "value": 12.73,
     "source": "umicore2021",
     "locator": "14K Nickel-White GR14KW601000"
    },
    "solidus_c": {
     "value": 1000,
     "source": "umicore2021",
     "locator": "14K Nickel-White"
    },
    "liquidus_c": {
     "value": 1030,
     "source": "umicore2021",
     "locator": "14K Nickel-White"
    },
    "pour_c": {
     "min": 1026.7,
     "max": 1087.8,
     "source": "glines",
     "locator": "14K White cast 1880-1990F (converted)"
    },
    "flask_c": {
     "heavy": {
      "min": 566,
      "max": 593
     },
     "thin": {
      "min": 677,
      "max": 732
     },
     "source": "upm",
     "locator": "Flask table, '10, 14 & 18K White', Vacuum Cast: Heavy 1050-1100F, Light 1250-1350F",
     "method": "vacuum",
     "alt": [
      {
       "heavy": {
        "min": 482,
        "max": 482
       },
       "thin": {
        "min": 538,
        "max": 566
       },
       "source": "upm",
       "locator": "same table, Centrifugal Cast",
       "method": "centrifugal"
      }
     ]
    }
   },
   "notes": [
    {
     "text": "White gold: use 75% new / 25% scrap.",
     "source": "hs_jeff"
    },
    {
     "text": "White golds need flask temperatures at the high end of the range.",
     "source": "stuller_gold"
    }
   ]
  },
  "au14w_pd": {
   "name": "14K white gold (palladium, Ni-free)",
   "family": "gold",
   "fineness": 585,
   "investment": "gypsum",
   "composition_wt_pct": {
    "Au": 58.5,
    "Ag": 25.73,
    "Pd": 12.87,
    "Zn": 1.66,
    "Cu": 1.25
   },
   "composition_source": {
    "source": "derived",
    "method": "0.415 x Legor NF508 master alloy (Ag 62, Pd 31, Zn 4, Cu 3) + Au 58.5"
   },
   "properties": {
    "density_g_cm3": {
     "value": 14.4,
     "source": "legor_nf508",
     "locator": "Density (585)",
     "alt": [
      {
       "value": 14.22,
       "source": "umicore2021",
       "locator": "14K Pd-White"
      }
     ]
    },
    "solidus_c": {
     "value": 1090,
     "source": "legor_nf508",
     "locator": "Solidus",
     "alt": [
      {
       "value": 1079,
       "source": "umicore2021",
       "locator": "14K Pd-White"
      }
     ]
    },
    "liquidus_c": {
     "value": 1170,
     "source": "legor_nf508",
     "locator": "Liquidus",
     "alt": [
      {
       "value": 1094,
       "source": "umicore2021",
       "locator": "14K Pd-White"
      }
     ]
    },
    "pour_c": {
     "min": 1220,
     "max": 1290,
     "source": "legor_nf508",
     "locator": "Metal: <0.5mm 1260-1290, 0.5-1.2 1240-1260, >1.2mm 1220-1240C",
     "by_piece": {
      "thin": [
       1260,
       1290
      ],
      "medium": [
       1240,
       1260
      ],
      "heavy": [
       1220,
       1240
      ]
     }
    },
    "flask_c": {
     "heavy": {
      "min": 600,
      "max": 640
     },
     "medium": {
      "min": 640,
      "max": 660
     },
     "thin": {
      "min": 660,
      "max": 730
     },
     "source": "legor_nf508",
     "locator": "Flask: >1.2mm 600-640, 0.5-1.2 640-660, <0.5mm 660-730C"
    }
   },
   "notes": [
    {
     "text": "Pour temperatures (1220-1290 C) fall inside the CaSO4 decomposition window (900-1260 C): high SO2 gas-porosity risk in gypsum investment; consider phosphate/special investment.",
     "source": "phet2017"
    }
   ]
  },
  "au10y": {
   "name": "10K yellow gold",
   "family": "gold",
   "fineness": 417,
   "investment": "gypsum",
   "composition_wt_pct": {},
   "composition_source": {
    "source": null,
    "locator": "not captured"
   },
   "properties": {
    "density_g_cm3": {
     "value": 11.28,
     "source": "umicore2021",
     "locator": "10K Yellow"
    },
    "solidus_c": {
     "value": 881,
     "source": "umicore2021",
     "locator": "10K Yellow"
    },
    "liquidus_c": {
     "value": 908,
     "source": "umicore2021",
     "locator": "10K Yellow"
    },
    "pour_c": {
     "min": 926.7,
     "max": 987.8,
     "source": "glines",
     "locator": "10K Yellow cast 1700-1810F (converted)"
    },
    "flask_c": {
     "heavy": {
      "min": 482,
      "max": 538
     },
     "thin": {
      "min": 621,
      "max": 677
     },
     "source": "upm",
     "locator": "Flask table, '10, 14 & 18K Yellow', Vacuum Cast: Heavy 900-1000F, Light 1150-1250F",
     "method": "vacuum",
     "alt": [
      {
       "heavy": {
        "min": 455,
        "max": 482
       },
       "thin": {
        "min": 524,
        "max": 538
       },
       "source": "upm",
       "locator": "same table, Centrifugal Cast",
       "method": "centrifugal"
      },
      {
       "heavy": {
        "min": 427,
        "max": 538
       },
       "thin": {
        "min": 593,
        "max": 704
       },
       "source": "stuller_gold",
       "locator": "'Large pieces (mens rings) 800-1000F; filigree rings 1100-1300F' (converted)"
      }
     ]
    }
   },
   "notes": []
  },
  "pt950ru": {
   "name": "Platinum 950 / Ruthenium",
   "family": "platinum",
   "fineness": 950,
   "investment": "phosphate",
   "composition_wt_pct": {
    "Pt": 95.0,
    "Ru": 5.0
   },
   "composition_source": {
    "source": "maerz2004",
    "locator": "Pt950/Ru"
   },
   "properties": {
    "density_g_cm3": {
     "value": 20.7,
     "source": "maerz2004",
     "locator": "Pt950/Ru density",
     "alt": [
      {
       "value": 20.7,
       "source": "umicore2021",
       "locator": "95Pt-5Ru GR95WRU000"
      }
     ]
    },
    "solidus_c": {
     "value": 1780,
     "source": "maerz2004",
     "locator": "melting range 1780-1795C",
     "alt": [
      {
       "value": 1780,
       "source": "umicore2021",
       "locator": "95Pt-5Ru"
      }
     ]
    },
    "liquidus_c": {
     "value": 1795,
     "source": "maerz2004",
     "locator": "melting range 1780-1795C",
     "alt": [
      {
       "value": 1795,
       "source": "umicore2021",
       "locator": "95Pt-5Ru"
      },
      {
       "value": 1818,
       "source": "derived",
       "method": "klotz2014sfs p.152: 'Ru increases the melting point, about 50 K for 5 mass-% Ru' applied to pure Pt 1768.3C (wiki_platinum)"
      }
     ]
    },
    "pour_c": {
     "min": 1950,
     "max": 2040,
     "source": "heiss2015",
     "locator": "Pt-5Ru cast at 1950-2040C (~100C above Pt-5Co)",
     "alt": [
      {
       "value": [
        1980,
        1995
       ],
       "source": "derived",
       "method": "maerz2007 p.321: superheat 200C over 1780-1795C melting range"
      }
     ]
    },
    "flask_c": {
     "heavy": {
      "min": 760,
      "max": 870
     },
     "thin": {
      "min": 950,
      "max": 950
     },
     "source": "maerz2007",
     "locator": "heavy/regular: p.321 'flask ~760-870C'; thin: klotz2011 'optimum flask temperature is 950C for filigree items'",
     "thin_source": "klotz2011",
     "alt": [
      {
       "heavy": {
        "min": 704,
        "max": 860
       },
       "thin": {
        "min": 1010,
        "max": 1010
       },
       "source": "rio_pt",
       "locator": "Pt-Ir: heavy mountings 1300-1500F, light findings 1850F"
      }
     ]
    },
    "latent_heat_kj_kg": {
     "value": 122,
     "source": "klotz2014sfs",
     "locator": "Table 2, 95Pt5Ru melting enthalpy 122 (printed 'J/(g K)', read as J/g)"
    },
    "specific_heat_j_kgk": {
     "value": 132.6,
     "source": "derived",
     "method": "pure Pt: 25.86 J/(mol K) / 0.195084 kg/mol (wiki_platinum); alloy value not found"
    }
   },
   "notes": [
    {
     "text": "Pronounced tendency to micro-shrinkage that is hard to avoid; shrinkage porosity decreases with higher casting and flask temperature.",
     "source": "heiss2015"
    },
    {
     "text": "Poor form filling of filigree below ~800C flask; best surface quality (no investment reaction).",
     "source": "klotz2011"
    },
    {
     "text": "Casting 'a little more difficult and often fine detail will not fill'.",
     "source": "maerz2004"
    },
    {
     "text": "Gypsum investment unusable; phosphate/silica Pt investment required.",
     "source": "rio_pt"
    }
   ]
  },
  "pt950co": {
   "name": "Platinum 950 / Cobalt",
   "family": "platinum",
   "fineness": 950,
   "investment": "phosphate",
   "composition_wt_pct": {
    "Pt": 95.0,
    "Co": 5.0
   },
   "composition_source": {
    "source": "maerz2004",
    "locator": "Pt950/Co"
   },
   "properties": {
    "density_g_cm3": {
     "value": 20.8,
     "source": "maerz2004",
     "locator": "Pt950/Co density"
    },
    "solidus_c": {
     "value": 1750,
     "source": "maerz2004",
     "locator": "melting range 1750-1765C"
    },
    "liquidus_c": {
     "value": 1765,
     "source": "maerz2004",
     "locator": "melting range 1750-1765C",
     "alt": [
      {
       "value": 1668,
       "source": "derived",
       "method": "klotz2014sfs p.152: Co lowers melting point ~100 K for 5 mass-%, applied to Pt 1768.3C; melting range ~15 K"
      }
     ]
    },
    "pour_c": {
     "min": 1850,
     "max": 1950,
     "source": "heiss2015",
     "locator": "Pt-5Co casting temperatures 1850-1950C; complete filling above 1850C (centrifugal)"
    },
    "flask_c": {
     "heavy": {
      "min": 550,
      "max": 850
     },
     "thin": {
      "min": 850,
      "max": 850
     },
     "source": "heiss2015",
     "locator": "complete form filling at flask >550C (centrifugal); thin: klotz2011 'excellent results for a flask temperature of 850C'",
     "thin_source": "klotz2011"
    },
    "latent_heat_kj_kg": {
     "value": 121,
     "source": "klotz2014sfs",
     "locator": "Table 2, 95Pt5Co melting enthalpy 121"
    }
   },
   "notes": [
    {
     "text": "Best Pt casting alloy: excellent fluidity/form filling, even filigree at low flask temps; slightly ferromagnetic; oxidises around 1000C.",
     "source": "maerz2004"
    },
    {
     "text": "Few but large pores; mostly microscopic gas pores under optimal conditions.",
     "source": "heiss2015"
    }
   ]
  },
  "pd950": {
   "name": "Palladium 950",
   "family": "palladium",
   "fineness": 950,
   "investment": "phosphate",
   "composition_wt_pct": {
    "Pd": 95.0
   },
   "composition_source": {
    "source": "hs_trupd",
    "locator": "TruPd 950 (minor elements not disclosed)"
   },
   "properties": {
    "density_g_cm3": {
     "value": 11.84,
     "source": "hs_trupd",
     "locator": "Density 11.84 g/cm3"
    },
    "solidus_c": {
     "value": 1350,
     "source": "hs_trupd",
     "locator": "Melting range 1350-1380C (Ga-type proprietary alloy)"
    },
    "liquidus_c": {
     "value": 1380,
     "source": "hs_trupd",
     "locator": "Melting range 1350-1380C",
     "alt": [
      {
       "min": 1560,
       "max": 1570,
       "source": "klotz2019pd",
       "locator": "PdRu-based new alloys: typical liquidus 1560-1570C"
      }
     ]
    },
    "pour_c": {
     "min": 1550,
     "max": 1600,
     "source": "hs_trupd",
     "locator": "Casting temperature 1550-1600C",
     "alt": [
      {
       "value": [
        1640,
        1650
       ],
       "source": "derived",
       "method": "klotz2019pd: melt overheated ~80C above 1560-1570C liquidus"
      }
     ]
    },
    "flask_c": {
     "general": {
      "min": 675,
      "max": 730
     },
     "source": "hs_trupd",
     "locator": "Flask 1250-1350F (675-730C), not split by piece type",
     "alt": [
      {
       "general": {
        "value": 650
       },
       "source": "klotz2019pd",
       "locator": "flask 650C in most trials"
      },
      {
       "general": {
        "min": 650,
        "max": 1000
       },
       "source": "fb2009pd",
       "locator": "flask range tested 650-1000C"
      }
     ]
    },
    "specific_heat_j_kgk": {
     "value": 244.1,
     "source": "derived",
     "method": "pure Pd: 25.98 J/(mol K) / 0.10642 kg/mol (wiki_palladium); alloy value not found"
    },
    "latent_heat_kj_kg": {
     "value": 157.3,
     "source": "derived",
     "method": "pure Pd: 16.74 kJ/mol / 0.10642 kg/mol (wiki_palladium); alloy value not found"
    }
   },
   "notes": [
    {
     "text": "Treat as a Pt-type alloy: phosphate investment, carbon-free crucibles, argon cover to prevent gas porosity.",
     "source": "hs_trupd"
    },
    {
     "text": "Pd melts catalyse decomposition of silica refractories and absorb gases (H/O) -> porosity risk.",
     "source": "fb2009pd"
    },
    {
     "text": "Binary 950PdRu has very limited form filling; Fe additions caused heavy gas porosity.",
     "source": "klotz2019pd"
    }
   ]
  },
  "cu_c87500_si_brass": {
   "name": "Silicon brass/bronze C87500",
   "family": "copper",
   "fineness": null,
   "investment": "gypsum",
   "composition_wt_pct": {
    "Cu": 82,
    "Zn": 14,
    "Si": 4
   },
   "composition_source": {
    "source": "azom_c87500",
    "locator": "Chemical composition (nominal)"
   },
   "properties": {
    "density_g_cm3": {
     "value": 8.28,
     "source": "stpaul",
     "locator": "C87500 0.299 lb/in3 (converted)",
     "alt": [
      {
       "value": 8.28,
       "source": "azom_c87500",
       "locator": "Physical properties"
      }
     ]
    },
    "solidus_c": {
     "value": 821.1,
     "source": "stpaul",
     "locator": "C87500 solidus 1510F"
    },
    "liquidus_c": {
     "value": 917.2,
     "source": "stpaul",
     "locator": "C87500 liquidus 1683F"
    },
    "pour_c": {
     "min": 982.2,
     "max": 1093.3,
     "source": "stpaul",
     "locator": "Pouring temp: heavy 1800-1900F, light 1900-2000F (sand foundry)",
     "by_piece": {
      "heavy": [
       982.2,
       1037.8
      ],
      "thin": [
       1037.8,
       1093.3
      ]
     }
    },
    "flask_c": {
     "heavy": {
      "min": 566,
      "max": 593
     },
     "thin": {
      "min": 677,
      "max": 732
     },
     "source": "upm",
     "locator": "Flask table note: Brass & Bronze use the same temperatures as 10/14/18K white gold; Vacuum Cast Heavy/Light",
     "method": "vacuum",
     "alt": [
      {
       "heavy": {
        "min": 482,
        "max": 482
       },
       "thin": {
        "min": 538,
        "max": 566
       },
       "source": "upm",
       "locator": "same, Centrifugal Cast",
       "method": "centrifugal"
      }
     ]
    },
    "shrinkage_linear_pct": {
     "value": 1.95,
     "source": "stpaul",
     "locator": "patternmakers shrinkage 15/64 in/ft"
    },
    "thermal_conductivity_w_mk": {
     "value": 27.7,
     "source": "stpaul",
     "locator": "16 Btu/ft h F (converted)",
     "alt": [
      {
       "value": 26.0,
       "source": "azom_c87500",
       "locator": "thermal properties"
      }
     ]
    },
    "specific_heat_j_kgk": {
     "value": 376.8,
     "source": "stpaul",
     "locator": "C87500 0.09 Btu/lb F (converted)"
    },
    "shrinkage_vol_pct": {
     "value": 5.3,
     "source": "campbell2015",
     "locator": "Table 7.1: pure Cu volume change on solidification 5.30% (pure-metal reference, not alloy)",
     "note": "pure Cu reference"
    }
   },
   "notes": [
    {
     "text": "Fluidity high, gassing medium, drossing low.",
     "source": "stpaul"
    }
   ]
  },
  "cu_c87600_si_bronze": {
   "name": "Silicon bronze C87600",
   "family": "copper",
   "fineness": null,
   "investment": "gypsum",
   "composition_wt_pct": {
    "Cu": 88.0,
    "Zn": 5.5,
    "Si": 4.5
   },
   "composition_source": {
    "source": "derived",
    "method": "midpoints of stpaul C87600 limits: Cu 88 min, Zn 4-7, Si 3.5-5.5 (sum ~98; balance is Cu tolerance)"
   },
   "properties": {
    "density_g_cm3": {
     "value": 8.3,
     "source": "stpaul",
     "locator": "C87600 0.300 lb/in3"
    },
    "solidus_c": {
     "value": 821.1,
     "source": "stpaul",
     "locator": "C87600 solidus 1510F"
    },
    "liquidus_c": {
     "value": 971.1,
     "source": "stpaul",
     "locator": "C87600 liquidus 1780F"
    },
    "pour_c": {
     "min": 1010.0,
     "max": 1176.7,
     "source": "stpaul",
     "locator": "heavy 1850-2000F, light 2000-2150F",
     "by_piece": {
      "heavy": [
       1010.0,
       1093.3
      ],
      "thin": [
       1093.3,
       1176.7
      ]
     }
    },
    "flask_c": {
     "heavy": {
      "min": 566,
      "max": 593
     },
     "thin": {
      "min": 677,
      "max": 732
     },
     "source": "upm",
     "locator": "Flask table note: Brass & Bronze use the same temperatures as 10/14/18K white gold; Vacuum Cast Heavy/Light",
     "method": "vacuum",
     "alt": [
      {
       "heavy": {
        "min": 482,
        "max": 482
       },
       "thin": {
        "min": 538,
        "max": 566
       },
       "source": "upm",
       "locator": "same, Centrifugal Cast",
       "method": "centrifugal"
      }
     ]
    },
    "shrinkage_linear_pct": {
     "value": 2.08,
     "source": "stpaul",
     "locator": "patternmakers shrinkage 1/4 in/ft"
    },
    "thermal_conductivity_w_mk": {
     "value": 28.4,
     "source": "stpaul",
     "locator": "16.4 Btu/ft h F"
    },
    "specific_heat_j_kgk": {
     "value": 376.8,
     "source": "stpaul",
     "locator": "C87600 0.09 Btu/lb F (converted)"
    },
    "shrinkage_vol_pct": {
     "value": 5.3,
     "source": "campbell2015",
     "locator": "Table 7.1: pure Cu volume change on solidification 5.30% (pure-metal reference, not alloy)",
     "note": "pure Cu reference"
    }
   },
   "notes": [
    {
     "text": "Fluidity high; gassing HIGH - degas/deoxidise, avoid overheating.",
     "source": "stpaul"
    }
   ]
  },
  "cu_c90500_tin_bronze": {
   "name": "Tin bronze C90500 (88-10-2)",
   "family": "copper",
   "fineness": null,
   "investment": "gypsum",
   "composition_wt_pct": {
    "Cu": 88,
    "Sn": 10,
    "Zn": 2
   },
   "composition_source": {
    "source": "derived",
    "method": "midpoints of concast/ASTM B505 limits Cu 86-89, Sn 9-11, Zn 1-3"
   },
   "properties": {
    "density_g_cm3": {
     "value": 8.72,
     "source": "concast",
     "locator": "C90500 8.72 g/cm3"
    },
    "solidus_c": {
     "value": 854,
     "source": "concast",
     "locator": "C90500 1570F"
    },
    "liquidus_c": {
     "value": 999,
     "source": "concast",
     "locator": "C90500 1830F"
    },
    "pour_c": {
     "min": 1037.8,
     "max": 1148.9,
     "source": "stpaul",
     "locator": "C90500 heavy castings 1900-2100F (light-casting value printed '2000-3000F' is evidently a typo, omitted)"
    },
    "flask_c": {
     "heavy": {
      "min": 566,
      "max": 593
     },
     "thin": {
      "min": 677,
      "max": 732
     },
     "source": "upm",
     "locator": "Flask table note: Brass & Bronze use the same temperatures as 10/14/18K white gold; Vacuum Cast Heavy/Light",
     "method": "vacuum",
     "alt": [
      {
       "heavy": {
        "min": 482,
        "max": 482
       },
       "thin": {
        "min": 538,
        "max": 566
       },
       "source": "upm",
       "locator": "same, Centrifugal Cast",
       "method": "centrifugal"
      }
     ]
    },
    "shrinkage_linear_pct": {
     "value": 1.56,
     "source": "stpaul",
     "locator": "3/16 in/ft"
    },
    "thermal_conductivity_w_mk": {
     "value": 74.8,
     "source": "concast",
     "locator": "43.2 Btu/ft h F = 74.8 W/mK"
    },
    "specific_heat_j_kgk": {
     "value": 377.1,
     "source": "concast",
     "locator": "377.1 J/kg K"
    },
    "shrinkage_vol_pct": {
     "value": 5.3,
     "source": "campbell2015",
     "locator": "Table 7.1: pure Cu volume change on solidification 5.30% (pure-metal reference, not alloy)",
     "note": "pure Cu reference"
    }
   },
   "notes": [
    {
     "text": "Wide freezing range (~145 K): mushy solidification, prone to dispersed shrinkage porosity; fluidity medium.",
     "source": "concast"
    }
   ]
  },
  "cu_c92200_tin_bronze": {
   "name": "Leaded tin bronze C92200 (Navy M)",
   "family": "copper",
   "fineness": null,
   "investment": "gypsum",
   "composition_wt_pct": {
    "Cu": 88,
    "Sn": 6,
    "Pb": 1.5,
    "Zn": 4.5
   },
   "composition_source": {
    "source": "derived",
    "method": "midpoints of stpaul limits Cu 86-90, Sn 5.5-6.5, Pb 1-2, Zn 3-5"
   },
   "properties": {
    "density_g_cm3": {
     "value": 8.64,
     "source": "stpaul",
     "locator": "0.312 lb/in3"
    },
    "solidus_c": {
     "value": 825.6,
     "source": "stpaul",
     "locator": "1518F (labels swapped on page)"
    },
    "liquidus_c": {
     "value": 987.8,
     "source": "stpaul",
     "locator": "1810F"
    },
    "pour_c": {
     "min": 1037.8,
     "max": 1148.9,
     "source": "stpaul",
     "locator": "heavy 1900-2100F"
    },
    "flask_c": {
     "heavy": {
      "min": 566,
      "max": 593
     },
     "thin": {
      "min": 677,
      "max": 732
     },
     "source": "upm",
     "locator": "Flask table note: Brass & Bronze use the same temperatures as 10/14/18K white gold; Vacuum Cast Heavy/Light",
     "method": "vacuum",
     "alt": [
      {
       "heavy": {
        "min": 482,
        "max": 482
       },
       "thin": {
        "min": 538,
        "max": 566
       },
       "source": "upm",
       "locator": "same, Centrifugal Cast",
       "method": "centrifugal"
      }
     ]
    },
    "shrinkage_linear_pct": {
     "value": 1.56,
     "source": "stpaul",
     "locator": "3/16 in/ft"
    },
    "thermal_conductivity_w_mk": {
     "value": 69.6,
     "source": "stpaul",
     "locator": "40.2 Btu/ft h F"
    },
    "specific_heat_j_kgk": {
     "value": 376.8,
     "source": "stpaul",
     "locator": "C92200 0.09 Btu/lb F (converted)"
    },
    "shrinkage_vol_pct": {
     "value": 5.3,
     "source": "campbell2015",
     "locator": "Table 7.1: pure Cu volume change on solidification 5.30% (pure-metal reference, not alloy)",
     "note": "pure Cu reference"
    }
   },
   "notes": [
    {
     "text": "Contains lead - not for skin-contact jewellery.",
     "source": "stpaul"
    }
   ]
  },
  "cu_c83600_red_brass": {
   "name": "Leaded red brass C83600 (85-5-5-5)",
   "family": "copper",
   "fineness": null,
   "investment": "gypsum",
   "composition_wt_pct": {
    "Cu": 85,
    "Sn": 5,
    "Pb": 5,
    "Zn": 5
   },
   "composition_source": {
    "source": "stpaul",
    "locator": "nominal"
   },
   "properties": {
    "density_g_cm3": {
     "value": 8.8,
     "source": "stpaul",
     "locator": "0.318 lb/in3"
    },
    "solidus_c": {
     "value": 853.3,
     "source": "stpaul",
     "locator": "1568F"
    },
    "liquidus_c": {
     "value": 1009.4,
     "source": "stpaul",
     "locator": "1849F"
    },
    "pour_c": {
     "min": 1065.6,
     "max": 1287.8,
     "source": "stpaul",
     "locator": "heavy 1950-2150F, light 2100-2350F",
     "by_piece": {
      "heavy": [
       1065.6,
       1176.7
      ],
      "thin": [
       1148.9,
       1287.8
      ]
     }
    },
    "flask_c": {
     "heavy": {
      "min": 566,
      "max": 593
     },
     "thin": {
      "min": 677,
      "max": 732
     },
     "source": "upm",
     "locator": "Flask table note: Brass & Bronze use the same temperatures as 10/14/18K white gold; Vacuum Cast Heavy/Light",
     "method": "vacuum",
     "alt": [
      {
       "heavy": {
        "min": 482,
        "max": 482
       },
       "thin": {
        "min": 538,
        "max": 566
       },
       "source": "upm",
       "locator": "same, Centrifugal Cast",
       "method": "centrifugal"
      }
     ]
    },
    "shrinkage_linear_pct": {
     "value": 1.43,
     "source": "stpaul",
     "locator": "11/64 in/ft"
    },
    "thermal_conductivity_w_mk": {
     "value": 72.0,
     "source": "stpaul",
     "locator": "41.6 Btu/ft h F"
    },
    "specific_heat_j_kgk": {
     "value": 376.8,
     "source": "stpaul",
     "locator": "C83600 0.09 Btu/lb F (converted)"
    },
    "shrinkage_vol_pct": {
     "value": 5.3,
     "source": "campbell2015",
     "locator": "Table 7.1: pure Cu volume change on solidification 5.30% (pure-metal reference, not alloy)",
     "note": "pure Cu reference"
    }
   },
   "notes": [
    {
     "text": "5% Pb: unsuitable for jewellery worn on skin; fluidity medium, gassing medium.",
     "source": "stpaul"
    }
   ]
  },
  "cu_c85700_yellow_brass": {
   "name": "Leaded yellow brass C85700",
   "family": "copper",
   "fineness": null,
   "investment": "gypsum",
   "composition_wt_pct": {
    "Cu": 61,
    "Zn": 36,
    "Pb": 1.15,
    "Sn": 1.0
   },
   "composition_source": {
    "source": "derived",
    "method": "midpoints of concast C85700 limits Cu 58-64, Pb 0.8-1.5, Sn 0.5-1.5, Zn 32-40 (normalised approx.)"
   },
   "properties": {
    "density_g_cm3": {
     "value": 8.41,
     "source": "concast",
     "locator": "C85700 8.41 g/cm3"
    },
    "solidus_c": {
     "value": 913,
     "source": "concast",
     "locator": "C85700 1675F"
    },
    "liquidus_c": {
     "value": 941,
     "source": "concast",
     "locator": "C85700 1725F"
    },
    "flask_c": {
     "heavy": {
      "min": 566,
      "max": 593
     },
     "thin": {
      "min": 677,
      "max": 732
     },
     "source": "upm",
     "locator": "Flask table note: Brass & Bronze use the same temperatures as 10/14/18K white gold; Vacuum Cast Heavy/Light",
     "method": "vacuum",
     "alt": [
      {
       "heavy": {
        "min": 482,
        "max": 482
       },
       "thin": {
        "min": 538,
        "max": 566
       },
       "source": "upm",
       "locator": "same, Centrifugal Cast",
       "method": "centrifugal"
      }
     ]
    },
    "shrinkage_linear_pct": {
     "value": 1.56,
     "source": "concast",
     "locator": "C85700 patternmakers 3/16 in/ft"
    },
    "thermal_conductivity_w_mk": {
     "value": 83.9,
     "source": "concast",
     "locator": "C85700 83.9 W/mK"
    },
    "specific_heat_j_kgk": {
     "value": 377.1,
     "source": "concast",
     "locator": "C85700"
    }
   },
   "notes": [
    {
     "text": "Zn boils at 907 C, below brass pouring temperatures: zinc fuming/flare, Zn loss and oxide/gas porosity; keep superheat low and cover melt.",
     "source": "wiki_zinc"
    },
    {
     "text": "Drossing high; solidification shrinkage medium.",
     "source": "concast"
    }
   ]
  },
  "cu_c26000_cartridge_brass": {
   "name": "Yellow (cartridge) brass C26000 70/30",
   "family": "copper",
   "fineness": null,
   "investment": "gypsum",
   "composition_wt_pct": {
    "Cu": 70,
    "Zn": 30
   },
   "composition_source": {
    "source": "concast",
    "locator": "Cu 68.5-71.5, Zn rem."
   },
   "properties": {
    "density_g_cm3": {
     "value": 8.53,
     "source": "concast",
     "locator": "C26000"
    },
    "solidus_c": {
     "value": 916,
     "source": "concast",
     "locator": "C26000 1680F"
    },
    "liquidus_c": {
     "value": 954,
     "source": "concast",
     "locator": "C26000 1750F"
    },
    "flask_c": {
     "heavy": {
      "min": 566,
      "max": 593
     },
     "thin": {
      "min": 677,
      "max": 732
     },
     "source": "upm",
     "locator": "Flask table note: Brass & Bronze use the same temperatures as 10/14/18K white gold; Vacuum Cast Heavy/Light",
     "method": "vacuum",
     "alt": [
      {
       "heavy": {
        "min": 482,
        "max": 482
       },
       "thin": {
        "min": 538,
        "max": 566
       },
       "source": "upm",
       "locator": "same, Centrifugal Cast",
       "method": "centrifugal"
      }
     ]
    },
    "thermal_conductivity_w_mk": {
     "value": 121.2,
     "source": "concast",
     "locator": "C26000"
    },
    "specific_heat_j_kgk": {
     "value": 377.1,
     "source": "concast",
     "locator": "C26000"
    }
   },
   "notes": [
    {
     "text": "Wrought alloy datasheet (no foundry pour temps). Zn boils at 907 C: zinc fuming and gas porosity.",
     "source": "wiki_zinc"
    }
   ]
  },
  "cu_c23000_nugold": {
   "name": "Red brass / NuGold C23000 85/15",
   "family": "copper",
   "fineness": null,
   "investment": "gypsum",
   "composition_wt_pct": {
    "Cu": 85,
    "Zn": 15
   },
   "composition_source": {
    "source": "concast",
    "locator": "Cu 84-86, Zn rem."
   },
   "properties": {
    "density_g_cm3": {
     "value": 8.67,
     "source": "concast",
     "locator": "C23000"
    },
    "solidus_c": {
     "value": 966,
     "source": "concast",
     "locator": "C23000 1770F"
    },
    "liquidus_c": {
     "value": 999,
     "source": "concast",
     "locator": "C23000 1830F"
    },
    "flask_c": {
     "heavy": {
      "min": 566,
      "max": 593
     },
     "thin": {
      "min": 677,
      "max": 732
     },
     "source": "upm",
     "locator": "Flask table note: Brass & Bronze use the same temperatures as 10/14/18K white gold; Vacuum Cast Heavy/Light",
     "method": "vacuum",
     "alt": [
      {
       "heavy": {
        "min": 482,
        "max": 482
       },
       "thin": {
        "min": 538,
        "max": 566
       },
       "source": "upm",
       "locator": "same, Centrifugal Cast",
       "method": "centrifugal"
      }
     ]
    },
    "thermal_conductivity_w_mk": {
     "value": 140.3,
     "source": "concast",
     "locator": "C23000"
    },
    "specific_heat_j_kgk": {
     "value": 377.1,
     "source": "concast",
     "locator": "C23000"
    }
   },
   "notes": [
    {
     "text": "Wrought alloy datasheet (no foundry pour temps).",
     "source": "concast"
    }
   ]
  }
 },
 "rules": [
  {
   "id": "attach_heaviest",
   "statement": "Attach the feed sprue at the heaviest/thickest section of the piece.",
   "source": "stuller_sprue",
   "locator": "Rule 1 'Always attach at the heaviest part'",
   "alt": [
    {
     "source": "progold_labp",
     "locator": "p.6 'in the heaviest part of the piece'"
    },
    {
     "source": "hs_jeff",
     "locator": "attach to the thickest or heaviest part of the ring"
    },
    {
     "source": "stuller_gold",
     "locator": "'Place sprue (gates) at heaviest cross sections'"
    }
   ]
  },
  {
   "id": "feeder_gt_section",
   "statement": "Feed sprue diameter must exceed the thickness of the section it feeds.",
   "source": "stuller_sprue",
   "locator": "Rule 2 'Diameter should be greater than the thickness of the pattern attached'",
   "value": {
    "min_ratio": 1.0
   }
  },
  {
   "id": "feeder_125pct",
   "statement": "Sprue at least 25% larger than the heaviest portion of the piece; add a sprue for higher karats.",
   "source": "hs_jeff",
   "locator": "sprue tip 1",
   "value": {
    "min_ratio": 1.25
   }
  },
  {
   "id": "ingate_area_ratio",
   "statement": "Ingate cross-section ~1:1 with the section of the piece at the attachment.",
   "source": "progold_labp",
   "locator": "p.6",
   "value": {
    "area_ratio": 1.0
   },
   "alt": [
    {
     "value": {
      "area_ratio_min": 0.7,
      "area_ratio_max": 1.5
     },
     "source": "bell_sprue",
     "locator": "'cross sectional area of the feed sprue should be between 70 and 150%' of attachment point, depending on authority"
    },
    {
     "value": {
      "area_ratio_min": 0.667
     },
     "source": "yoshida2022",
     "locator": "gate >= 2/3 of cross-sectional area of the thick wall"
    }
   ]
  },
  {
   "id": "no_choke",
   "statement": "Do not use choke (necked) gates; they cut off feed metal. Flare the gate where it meets the piece.",
   "source": "stuller_gold",
   "locator": "'Don't use chock gates'",
   "alt": [
    {
     "source": "stuller_sprue",
     "locator": "Rule 7 flare the gate"
    }
   ]
  },
  {
   "id": "feeder_length",
   "statement": "Keep feed sprues short: max ~3/4 in (19 mm); if longer, increase diameter.",
   "source": "hs_jeff",
   "locator": "'Feeder sprues should not exceed 3/4\"'",
   "value": {
    "max_length_mm": 19.05
   }
  },
  {
   "id": "sprue_angle",
   "statement": "Attach feed sprues at ~45 deg to the main sprue (smallest pieces top, largest bottom).",
   "source": "stuller_sprue",
   "locator": "Rule 4",
   "value": {
    "angle_deg": 45
   },
   "alt": [
    {
     "value": {
      "angle_deg": 80
     },
     "source": "hs_jeff",
     "locator": "vacuum casting: 'more like a T than a Y, ~80 degrees'"
    },
    {
     "value": {
      "angle_deg": 90
     },
     "source": "progold_labp",
     "locator": "p.8 ideal runner angle 90"
    },
    {
     "value": {
      "angle_deg": 90
     },
     "source": "klotz2014sfs",
     "locator": "Pt centrifugal: parts under 90 deg to main sprue give less turbulence"
    },
    {
     "value": {
      "angle_deg": 90
     },
     "source": "maerz2007",
     "locator": "p.310/316 waxes at almost right angle to sprue (Pt)"
    }
   ],
   "conflict": "45 deg (Stuller) vs 80-90 deg (H&S vacuum, Progold, Pt simulation)"
  },
  {
   "id": "taper",
   "statement": "Taper sprues ~1.1:1 (straight) and ~1.3:1 (bent) to reduce turbulence.",
   "source": "bell_sprue",
   "locator": "'ratio of 1.1:1 for straight sprues and 1.3:1 for bent sprues'",
   "value": {
    "straight": 1.1,
    "bent": 1.3
   }
  },
  {
   "id": "round_section",
   "statement": "Use round sprue sections: a round 3 mm tube passed ~45% more fluid than a flattened one, and round sections freeze later.",
   "source": "bell_sprue",
   "locator": "fluid test 21 s vs 38 s",
   "alt": [
    {
     "source": "progold_labp",
     "locator": "p.6 rounded sections for fluid- and thermodynamic reasons"
    }
   ]
  },
  {
   "id": "main_sprue_reservoir",
   "statement": "The central (main) sprue must act as reservoir and be the last part of the tree to solidify; give it adequate volume.",
   "source": "grimwade2002",
   "locator": "p.250",
   "alt": [
    {
     "source": "stuller_sprue",
     "locator": "Rule 5"
    }
   ]
  },
  {
   "id": "reservoir_shape",
   "statement": "Reservoirs/tanks: spherical, with a very short ingate.",
   "source": "progold_labp",
   "locator": "p.9"
  },
  {
   "id": "chvorinov",
   "statement": "Solidification time t = B (V/A)^n, n ~= 2 (Askeland); 1.5-2 (Degarmo). Modulus M = V/A.",
   "source": "wiki_chvorinov",
   "locator": "formula section",
   "value": {
    "n": 2,
    "n_range": [
     1.5,
     2.0
    ]
   },
   "alt": [
    {
     "source": "grimwade2002",
     "locator": "p.244 t = (1/lambda^2)(V/A)^2"
    },
    {
     "source": "giesslex",
     "locator": "tE = k M^2, n 1.5-2.0"
    }
   ]
  },
  {
   "id": "feeder_time_ratio",
   "statement": "Feeder (sprue/button) solidification time should exceed the casting's by ~25%.",
   "source": "wiki_riser",
   "locator": "'25% longer is usually a safe choice'",
   "value": {
    "time_ratio": 1.25
   },
   "alt": [
    {
     "source": "giesslex",
     "locator": "risers solidification time e.g. 25% longer than casting"
    }
   ]
  },
  {
   "id": "feeder_modulus_ratio",
   "statement": "Feeder modulus >= ~1.12 x modulus of the section fed (from t-ratio 1.25 with n=2).",
   "source": "derived",
   "locator": "",
   "value": {
    "modulus_ratio": 1.118
   },
   "method": "sqrt(1.25) combining feeder_time_ratio with chvorinov n=2"
  },
  {
   "id": "mould_constant_gypsum",
   "statement": "No published Chvorinov mould constant B for gypsum-bonded jewellery investment was found; B must be calibrated (e.g., by simulation/experiment).",
   "source": "heiss2015",
   "locator": "investment thermal conductivity could not be determined from literature; measured and used to calibrate simulation"
  },
  {
   "id": "hot_spot_junction",
   "statement": "A hot spot forms where heavy sprues join the ring; a ring shank can act as feeder for a thick section and leave centreline pores - feed thick sections directly.",
   "source": "heiss2015",
   "locator": "simulation results (Pt ring)",
   "alt": [
    {
     "source": "klotz2014sfs",
     "locator": "hot spot at sprue-ring junction"
    }
   ]
  },
  {
   "id": "main_sprue_tilt",
   "statement": "In tilt casting (Pt) reducing main sprue diameter from 10 to 5 mm increased filling speed and saved ~50% tree weight.",
   "source": "klotz2014sfs",
   "locator": "sprue design conclusions",
   "value": {
    "from_mm": 10,
    "to_mm": 5
   }
  },
  {
   "id": "no_uphill_feeding",
   "statement": "No feeding uphill in thicker sections (adverse pressure gradient, convection).",
   "source": "campbell10",
   "locator": "Rule 6"
  },
  {
   "id": "meniscus_velocity",
   "statement": "Keep liquid metal meniscus velocity below ~0.5 m/s to avoid surface-film entrainment.",
   "source": "campbell10",
   "locator": "Rule 2",
   "value": {
    "max_m_s": 0.5
   }
  },
  {
   "id": "spacing",
   "statement": "Leave ~10 mm between pieces on the tree and 10-15 mm at the sprue extremity.",
   "source": "progold_labp",
   "locator": "p.10",
   "value": {
    "between_pieces_mm": 10,
    "end_mm": [
     10,
     15
    ]
   }
  },
  {
   "id": "flask_clearance_pt",
   "statement": "Keep >=7 mm investment between wax and flask wall (Pt).",
   "source": "rio_pt",
   "locator": "sprue guidelines",
   "value": {
    "min_mm": 7
   }
  },
  {
   "id": "pt_sprues",
   "statement": "Platinum: short, thicker sprues than for gold/silver, oriented to the centrifugal force direction.",
   "source": "rio_pt",
   "locator": "sprue guidelines"
  },
  {
   "id": "superheat_by_size",
   "statement": "Superheat above liquidus / flask temperature by piece size: large +30C/482C, medium +60C/538C, small/intricate +100C/593C.",
   "source": "umicore2021",
   "locator": "'Metal & Flask Temperatures' page",
   "value": {
    "large": [
     30,
     482
    ],
    "medium": [
     60,
     538
    ],
    "small": [
     100,
     593
    ]
   }
  },
  {
   "id": "superheat_by_method",
   "statement": "Karat gold: vacuum-assist pour 100-200F (56-111C) over melt temperature; centrifugal 50-125F (28-69C) over.",
   "source": "stuller_gold",
   "locator": "casting temperature section",
   "value": {
    "vacuum_c": [
     56,
     111
    ],
    "centrifugal_c": [
     28,
     69
    ]
   }
  },
  {
   "id": "flask_gypsum_generic",
   "statement": "Gypsum investment (Satin Cast 20) flask: filigree/ladies rings 482-538C; heavy gents rings 371-482C; max burnout 732C.",
   "source": "kerr_sc20",
   "locator": "DFU casting temperatures",
   "value": {
    "thin": [
     482,
     538
    ],
    "heavy": [
     371,
     482
    ],
    "max_burnout": 732
   }
  },
  {
   "id": "vol_shrinkage_generic",
   "statement": "Volume shrinkage on solidification of most metals: 3-7%; most Ag and Au alloys 5-6%.",
   "source": "grimwade2002",
   "locator": "p.249",
   "value": {
    "min": 3,
    "max": 7
   },
   "alt": [
    {
     "value": {
      "min": 5,
      "max": 6
     },
     "source": "bell_sprue",
     "locator": "liquid/solid volume difference"
    }
   ]
  },
  {
   "id": "gypsum_breakdown",
   "statement": "CaSO4 in gypsum-bonded investment decomposes to CaO + SO2 between ~900 and 1260C; melt/investment reaction is a primary cause of gas porosity. Use phosphate/silica Pt investments for Pt, Pd and high-melting alloys.",
   "source": "phet2017",
   "locator": "abstract",
   "value": {
    "min_c": 900,
    "max_c": 1260
   },
   "alt": [
    {
     "source": "ott1985",
     "locator": "CaSO4-bonded investment reactions as gas porosity source"
    },
    {
     "source": "rio_pt",
     "locator": "phosphate-bonded investment recommended"
    }
   ]
  }
 ]
}
